Repository: utpal-singh/SAnTex

# SAnTex: Seismic Anisotropy from Texture

SAnTex is a Python library which calculates the full elastic tensor of rocks from modal mineral composition, crystallographic orientation, and a crystal stiffness tensor catalogue that accounts for the dependency of elasticity with pressure and temperature.

## Features

- **Pre-processing and cleaning of EBSD data**: SAnTex facilitates the processing and cleaning of EBSD data.  To enhance data completeness, SAnTex  offers the option to fill not-indexed pixels or indexed pixels removed during the cleaning process, using machine learning techniques.
- **Tensor operations**: Tensor conversions between Voigt matrix and full stiffness tensors, as well as rotations based on euler angles.
- **Material analysis**: SAnTex provides a catalogue of minerals, users can load the catalogue and can either utilise them to load stiffness tensors for their EBSD phases or make a modal rock and can calculate seismic anisotropy for the modal rock.
- **Seismic Anisotropy**: SAnTex performs calculations of seismic anisotropy at a range of pressure and temperature conditions.  It also offers visualisation capabilities, allowing users to view the calculated seismic anisotropy in 2D and 3D plots. 
- **Isotropic velocities**: Calculates isotropic seismic wave velocities (Vp, Vs and vbulk), isothermal bulk modulus, and density at elevated temperatures and pressures (Hacker & Abers, 2004).

## How to Cite

If you are using this library in a scientific publication, please consider citing the following paper:

- Singh, U., Özaydın, S., Chatzaras, V., & Rey, P. (2025). SAnTex: A Python-based Library for Seismic Anisotropy Calculation. Journal of Open Source Software, 10(110), 6886, https://doi.org/10.21105/joss.06886.

Bibtex:

```bibtex
@article{Sing2025,
  title={SAnTex: A Python-based Library for Seismic Anisotropy Calculation},
  author={Singh, Utpal and {\"O}zayd{\i}n, Sinan and Chatzaras, Vasileios and Rey, Patrice},
  journal={Journal of Open Source Software},
  volume={10},
  number={110},
  pages={6886},
  year={2025},
  doi={10.21105/joss.06886}
}

```

### For Linux and Mac

You can install SAnTex using pip from your terminal:

```bash
git clone https://github.com/utpal-singh/SAnTex.git
cd santex
pip install .
```


or

```bash
pip install santex
```

### For Windows

SAnTex depends on 'orix', which in turn uses 'PyCifrw' for ODF and PDF calculations. However, 'PyCifrw' requires a C compiler to function properly. Since Windows does not include a C compiler by default, you can create a conda environment and install the GCC compiler along with SAnTex using the following steps:

```bash
conda create -n santex python=3.9
conda install -c conda-forge m2w64-gcc
pip install orix
pip install santex
```

# Workflow

# Example Notebooks

To help users get started quickly, we provide example notebooks demonstrating typical usage and workflows.  
You can find them [here](./notebooks/) or in the `notebooks/` directory of this repository.

The documentation is found [here](https://github.com/utpal-singh/SAnTex/issues)

## Reporting Issues

If you encounter any bugs, unexpected behavior, or have feature requests:

- Search the [Issues](https://github.com/utpal-singh/SAnTex/issues) to check if it’s already been reported.
- If not, open a new issue and include details such as:
  - Steps to reproduce the problem
  - Expected and actual behavior
  - Relevant logs, screenshots, or code snippets

File: sage/material/data/derivatives_P.json
[
    {"Crystal System":"Cubic","Primary Phase":"Garnet","Phase":"Almandine-pyrope","Density(g\/cm3)":4.131,"C11":6.29,"C22":6.29,"C33":6.29,"C44":1.84,"C55":1.84,"C66":1.84,"C12":3.32,"C13":3.32,"C23":3.32,"C15":0,"C25":0,"C35":0,"C46":0,"C14":0,"C16":0,"C24":0,"C26":0,"C34":0,"C36":0,"C45":0,"C56":0,"Crystal Reference Frame":"X||a Y||b Z||c","Study":"Babuska et al. [1978]"},
    {"Crystal System":"Cubic","Primary Phase":"Garnet","Phase":"Grossular","Density(g\/cm3)":3.605,"C11":6.29,"C22":6.29,"C33":6.29,"C44":1.84,"C55":1.84,"C66":1.84,"C12":3.32,"C13":3.32,"C23":3.32,"C15":0,"C25":0,"C35":0,"C46":0,"C14":0,"C16":0,"C24":0,"C26":0,"C34":0,"C36":0,"C45":0,"C56":0,"Crystal Reference Frame":"X||a Y||b Z||c","Study":"Jiang et al. [2004]"},
    {"Crystal System":"Cubic","Primary Phase":"Garnet","Phase":"Majorite","Density(g\/cm3)":3.522,"C11":6.29,"C22":6.29,"C33":6.29,"C44":1.84,"C55":1.84,"C66":1.84,"C12":3.32,"C13":3.32,"C23":3.32,"C15":0,"C25":0,"C35":0,"C46":0,"C14":0,"C16":0,"C24":0,"C26":0,"C34":0,"C36":0,"C45":0,"C56":0,"Crystal Reference Frame":"X||a Y||b Z||c","Study":"Pacalo and Weidner [1997]"},
    {"Crystal System":"Cubic","Primary Phase":"Garnet","Phase":"Pyrope","Density(g\/cm3)":3.565,"C11":6.29,"C22":6.29,"C33":6.29,"C44":1.84,"C55":1.84,"C66":1.84,"C12":3.32,"C13":3.32,"C23":3.32,"C15":0,"C25":0,"C35":0,"C46":0,"C14":0,"C16":0,"C24":0,"C26":0,"C34":0,"C36":0,"C45":0,"C56":0,"Crystal Reference Frame":"X||a Y||b Z||c","Study":"Chai et al. [1997b]"},
    {"Crystal System":"Hexagonal\/ Trigonal","Primary Phase":"Quartz","Phase":"a_quartz_1","Density(g\/cm3)":2.65,"C11":86.6,"C22":86.6,"C33":105.8,"C44":58.2,"C55":58.2,"C66":39.9,"C12":70.4,"C13":11.9,"C23":11.9,"C15":0,"C25":0,"C35":0,"C46":0,"C14":-18.0,"C16":0,"C24":18.0,"C26":0,"C34":0,"C36":0,"C45":0,"C56":-18.0,"Crystal Reference Frame":"X||a Y|| [ZxX] Z||c","Study":"McSkimin et al. [1965]"},
    {"Crystal System":"Hexagonal\/ Trigonal","Primary Phase":"Quartz","Phase":"a_quartz_2","Density(g\/cm3)":2.645,"C11":86.7,"C22":86.7,"C33":105.5,"C44":58.1,"C55":58.1,"C66":39.9,"C12":6.9,"C13":11.9,"C23":11.9,"C15":0,"C25":0,"C35":0,"C46":0,"C14":-18.0,"C16":0,"C24":18.0,"C26":0,"C34":0,"C36":0,"C45":0,"C56":-18.0,"Crystal Reference Frame":"X||a Y|| [ZxX] Z||c","Study":"Ogi et al. [2006]"},
    {"Crystal System":"Hexagonal\/ Trigonal","Primary Phase":"Quartz","Phase":"a_Quartz_3","Density(g\/cm3)":2.65,"C11":88.2,"C22":88.2,"C33":107.2,"C44":58.5,"C55":58.5,"C66":40.9,"C12":6.5,"C13":12.4,"C23":12.4,"C15":0,"C25":0,"C35":0,"C46":0,"C14":18.8,"C16":0,"C24":18.8,"C26":0,"C34":0,"C36":0,"C45":0,"C56":18.8,"Crystal Reference Frame":"X||a Y|| [ZxX] Z||c","Study":"Ohno et al. [2006]"},
    {"Crystal System":"Hexagonal\/ Trigonal","Primary Phase":"Quartz","Phase":"a_quartz_4","Density(g\/cm3)":2.649,"C11":86.9,"C22":86.9,"C33":106.4,"C44":59.5,"C55":59.5,"C66":39.6,"C12":7.6,"C13":12.0,"C23":12.0,"C15":0,"C25":0,"C35":0,"C46":0,"C14":17.8,"C16":0,"C24":17.8,"C26":0,"C34":0,"C36":0,"C45":0,"C56":17.8,"Crystal Reference Frame":"X||a Y|| [ZxX] Z||c","Study":"Lakshtanov et al. [2007]"},
    {"Crystal System":"Hexagonal\/ Trigonal","Primary Phase":"Quartz","Phase":"a_quartz_696C","Density(g\/cm3)":2.523,"C11":131.1,"C22":131.1,"C33":120.5,"C44":37.4,"C55":37.4,"C66":51.7,"C12":27.8,"C13":44.0,"C23":44.0,"C15":0,"C25":0,"C35":0,"C46":0,"C14":0,"C16":0,"C24":0,"C26":0,"C34":0,"C36":0,"C45":0,"C56":0,"Crystal Reference Frame":"X||a Y|| [ZxX] Z||c","Study":"Ohno et al. [2006]"},
    {"Crystal System":"Hexagonal\/ Trigonal","Primary Phase":"Quartz","Phase":"a_quartz_700C","Density(g\/cm3)":2.534,"C11":128.9,"C22":128.9,"C33":119.7,"C44":37.0,"C55":37.0,"C66":50.6,"C12":27.8,"C13":44.3,"C23":44.3,"C15":0,"C25":0,"C35":0,"C46":0,"C14":0,"C16":0,"C24":0,"C26":0,"C34":0,"C36":0,"C45":0,"C56":0,"Crystal Reference Frame":"X||a Y|| [ZxX] Z||c","Study":"Lakshtanov et al. [2007]"},
    {"Crystal System":"Hexagonal\/ Trigonal","Primary Phase":"Calcite","Phase":"Calcite_1","Density(g\/cm3)":2.71,"C11":146.3,"C22":146.3,"C33":85.3,"C44":34.1,"C55":34.1,"C66":43.3,"C12":59.7,"C13":50.8,"C23":50.8,"C15":0,"C25":0,"C35":0,"C46":0,"C14":-20.8,"C16":0,"C24":20.8,"C26":0,"C34":0,"C36":0,"C45":0,"C56":-20.8,"Crystal Reference Frame":"X||a Y|| [ZxX] Z||c","Study":"Dandekar [1968]"},
    {"Crystal System":"Hexagonal\/ Trigonal","Primary Phase":"Calcite","Phase":"Calcite_2","Density(g\/cm3)":2.712,"C11":149.4,"C22":149.4,"C33":85.2,"C44":34.1,"C55":34.1,"C66":46.0,"C12":57.9,"C13":53.5,"C23":53.5,"C15":0,"C25":0,"C35":0,"C46":0,"C14":-20.0,"C16":0,"C24":20.0,"C26":0,"C34":0,"C36":0,"C45":0,"C56":-20.0,"Crystal Reference Frame":"X||a Y|| [ZxX] Z||c","Study":"Chen et al. [2001]"},
    {"Crystal System":"Orthorhombic","Primary Phase":"Olivine","Phase":"Forsterite","Density(g\/cm3)":3.355,"C11":8.47,"C22":6.56,"C33":6.37,"C44":2.12,"C55":1.66,"C66":2.37,"C12":4.67,"C13":4.84,"C23":4.11,"C15":0,"C25":0,"C35":0,"C46":0,"C14":0,"C16":0,"C24":0,"C26":0,"C34":0,"C36":0,"C45":0,"C56":0,"Crystal Reference Frame":"X||a Y||b Z||c","Study":"Abramson et al. [1997]"},
    {"Crystal System":"Orthorhombic","Primary Phase":"Olivine","Phase":"Fayalite (0.3GPa)","Density(g\/cm3)":4.399,"C11":273.0,"C22":174.0,"C33":236.0,"C44":34.4,"C55":48.0,"C66":60.0,"C12":104.0,"C13":97.0,"C23":97.0,"C15":0,"C25":0,"C35":0,"C46":0,"C14":0,"C16":0,"C24":0,"C26":0,"C34":0,"C36":0,"C45":0,"C56":0,"Crystal Reference Frame":"X||a Y||b Z||c","Study":"Speziale et al. [2004]"},
    {"Crystal System":"Orthorhombic","Primary Phase":"Olivine","Phase":"Lawsonite","Density(g\/cm3)":3.09,"C11":226.0,"C22":216.0,"C33":262.0,"C44":64.0,"C55":59.0,"C66":18.0,"C12":66.0,"C13":64.0,"C23":83.0,"C15":0,"C25":0,"C35":0,"C46":0,"C14":0,"C16":0,"C24":0,"C26":0,"C34":0,"C36":0,"C45":0,"C56":0,"Crystal Reference Frame":"X||a Y||b Z||c","Study":"Schilling et al. [2003]"},
    {"Crystal System":"Orthorhombic","Primary Phase":"Olivine","Phase":"Orthoenstatite (MgSiO3)","Density(g\/cm3)":3.204,"C11":224.7,"C22":177.9,"C33":213.6,"C44":77.6,"C55":75.9,"C66":81.6,"C12":72.4,"C13":54.1,"C23":52.7,"C15":0,"C25":0,"C35":0,"C46":0,"C14":0,"C16":0,"C24":0,"C26":0,"C34":0,"C36":0,"C45":0,"C56":0,"Crystal Reference Frame":"X||a Y||b Z||c","Study":"Weidner et al. [1978]"},
    {"Crystal System":"Orthorhombic","Primary Phase":"Olivine","Phase":"Orthoenstatite (MgSiO3)","Density(g\/cm3)":3.194,"C11":233.0,"C22":171.0,"C33":216.0,"C44":83.0,"C55":79.0,"C66":77.0,"C12":73.0,"C13":56.0,"C23":50.0,"C15":0,"C25":0,"C35":0,"C46":0,"C14":0,"C16":0,"C24":0,"C26":0,"C34":0,"C36":0,"C45":0,"C56":0,"Crystal Reference Frame":"X||a Y||b Z||c","Study":"Jackson et al. [1999]"},
    {"Crystal System":"Orthorhombic","Primary Phase":"Olivine","Phase":"Enstatite","Density(g\/cm3)":3.306,"C11":11.04,"C22":9.19,"C33":16.42,"C44":2.38,"C55":2.92,"C66":2.75,"C12":6.97,"C13":9.09,"C23":8.73,"C15":0,"C25":0,"C35":0,"C46":0,"C14":0,"C16":0,"C24":0,"C26":0,"C34":0,"C36":0,"C45":0,"C56":0,"Crystal Reference Frame":"X||a Y||b Z||c","Study":"Chai et al. [1997a]"},
    {"Crystal System":"Orthorhombic","Primary Phase":"Olivine","Phase":"Bronzite (Mg0.8Fe0.2SiO3)","Density(g\/cm3)":3.354,"C11":228.6,"C22":160.5,"C33":210.4,"C44":81.8,"C55":75.5,"C66":77.7,"C12":71.0,"C13":54.8,"C23":46.0,"C15":0,"C25":0,"C35":0,"C46":0,"C14":0,"C16":0,"C24":0,"C26":0,"C34":0,"C36":0,"C45":0,"C56":0,"Crystal Reference Frame":"X||a Y||b Z||c","Study":"Frisillo and Barsch [1972]"},
    {"Crystal System":"Orthorhombic","Primary Phase":"Olivine","Phase":"Ferrosilite (FeSiO3)","Density(g\/cm3)":4.002,"C11":198.0,"C22":136.0,"C33":175.0,"C44":59.0,"C55":58.0,"C66":49.0,"C12":84.0,"C13":72.0,"C23":55.0,"C15":0,"C25":0,"C35":0,"C46":0,"C14":0,"C16":0,"C24":0,"C26":0,"C34":0,"C36":0,"C45":0,"C56":0,"Crystal Reference Frame":"X||a Y||b Z||c","Study":"Bass and Weidner [1984]"},
    {"Crystal System":"Monoclinic","Primary Phase":"Phyllosilicates and clay minerals","Phase":"Biotite","Density(g\/cm3)":3.215,"C11":186.0,"C22":186.0,"C33":54.0,"C44":58.0,"C55":58.0,"C66":76.8,"C12":32.4,"C13":11.6,"C23":11.6,"C15":0,"C25":0,"C35":0,"C46":0,"C14":0,"C16":0,"C24":0,"C26":0,"C34":0,"C36":0,"C45":0,"C56":0,"Crystal Reference Frame":"X||a Y|| [ZxX] Z||c*","Study":"Aleksandrov and Ryzhova [1961]"},
    {"Crystal System":"Monoclinic","Primary Phase":"Phyllosilicates and clay minerals","Phase":"Muscovite","Density(g\/cm3)":2.83,"C11":181.0,"C22":178.4,"C33":58.6,"C44":16.5,"C55":19.5,"C66":72.0,"C12":48.8,"C13":25.6,"C23":21.2,"C15":-14.2,"C25":1.1,"C35":1.0,"C46":-5.2,"C14":0,"C16":0,"C24":0,"C26":0,"C34":0,"C36":0,"C45":0,"C56":0,"Crystal Reference Frame":"X||[YxZ] Y|| b* Z||c","Study":"Vaughan and Guggenheim [1986]"},
    {"Crystal System":"Monoclinic","Primary Phase":"Phyllosilicates and clay minerals","Phase":"Phlogopite","Density(g\/cm3)":2.872,"C11":181.0,"C22":185.0,"C33":62.0,"C44":14.0,"C55":20.0,"C66":68.0,"C12":48.0,"C13":12.0,"C23":12.0,"C15":-16.0,"C25":-5.0,"C35":-1.0,"C46":-6.0,"C14":0,"C16":0,"C24":0,"C26":0,"C34":0,"C36":0,"C45":0,"C56":0,"Crystal Reference Frame":"X||a* Y|| b Z||c","Study":"Chheda et al. [2014]"},
    {"Crystal System":"Monoclinic","Primary Phase":"Phyllosilicates and clay minerals","Phase":"Illite-smectite","Density(g\/cm3)":2.825,"C11":153.9,"C22":188.5,"C33":27.2,"C44":10.4,"C55":24.8,"C66":55.4,"C12":25.1,"C13":13.2,"C23":5.2,"C15":-30.3,"C25":-8.2,"C35":-5.4,"C46":-15.9,"C14":0,"C16":0,"C24":0,"C26":0,"C34":0,"C36":0,"C45":0,"C56":0,"Crystal Reference Frame":"X||a Y||[ZxX] Z|| [axb]","Study":"Militzer et al. [2011]"},
    {"Crystal System":"Monoclinic","Primary Phase":"Phyllosilicates and clay minerals","Phase":"Dickite","Density(g\/cm3)":2.583,"C11":184.2,"C22":178.8,"C33":67.5,"C44":15.8,"C55":17.1,"C66":60.4,"C12":69.1,"C13":6.0,"C23":2.5,"C15":-17.8,"C25":-6.3,"C35":5.8,"C46":-4.8,"C14":0,"C16":0,"C24":0,"C26":0,"C34":0,"C36":0,"C45":0,"C56":0,"Crystal Reference Frame":"X||a Y||[ZxX] Z|| [axb]","Study":"Militzer et al. [2011]"},
    {"Crystal System":"Monoclinic","Primary Phase":"Clinopyroxenes","Phase":"Augite","Density(g\/cm3)":3.32,"C11":180.2,"C22":153.5,"C33":216.4,"C44":70.0,"C55":51.4,"C66":58.8,"C12":65.4,"C13":72.6,"C23":35.5,"C15":-24.7,"C25":-29.9,"C35":-21.1,"C46":-2.2,"C14":0,"C16":0,"C24":0,"C26":0,"C34":0,"C36":0,"C45":0,"C56":0,"Crystal Reference Frame":"X||a Y|| b Z||c*","Study":"Aleksandrov et al. [1974]"},
    {"Crystal System":"Monoclinic","Primary Phase":"Clinopyroxenes","Phase":"Diopside","Density(g\/cm3)":3.327,"C11":6.71,"C22":5.68,"C33":6.78,"C44":1.52,"C55":1.86,"C66":2.56,"C12":4.59,"C13":4.37,"C23":4.06,"C15":-0.73,"C25":-0.21,"C35":1.50,"C46":-0.17,"C14":0,"C16":0,"C24":0,"C26":0,"C34":0,"C36":0,"C45":0,"C56":0,"Crystal Reference Frame":"X||a* Y|| b Z||c","Study":"Collins and Brown [1998]"},
    {"Crystal System":"Monoclinic","Primary Phase":"Clinopyroxenes","Phase":"Chrome-diopside","Density(g\/cm3)":3.286,"C11":228.1,"C22":181.1,"C33":245.4,"C44":78.9,"C55":68.2,"C66":78.1,"C12":78.8,"C13":70.2,"C23":61.1,"C15":7.9,"C25":5.9,"C35":39.7,"C46":6.4,"C14":0,"C16":0,"C24":0,"C26":0,"C34":0,"C36":0,"C45":0,"C56":0,"Crystal Reference Frame":"X||a* Y|| b Z||c","Study":"Isaak et al. [2006]"},
    {"Crystal System":"Monoclinic","Primary Phase":"Clinopyroxenes","Phase":"Jadeite","Density(g\/cm3)":3.33,"C11":274.0,"C22":253.0,"C33":282.0,"C44":88.0,"C55":65.0,"C66":94.0,"C12":94.0,"C13":71.0,"C23":82.0,"C15":4.0,"C25":14.0,"C35":28.0,"C46":13.0,"C14":0,"C16":0,"C24":0,"C26":0,"C34":0,"C36":0,"C45":0,"C56":0,"Crystal Reference Frame":"X||a* Y|| b Z||c","Study":"Kandelin and Weidner [1988a]"},
    {"Crystal System":"Monoclinic","Primary Phase":"Clinopyroxenes","Phase":"Omphacite","Density(g\/cm3)":3.327,"C11":257.3,"C22":216.2,"C33":260.2,"C44":80.2,"C55":70.6,"C66":85.8,"C12":85.9,"C13":76.2,"C23":71.8,"C15":7.1,"C25":13.3,"C35":33.7,"C46":10.2,"C14":0,"C16":0,"C24":0,"C26":0,"C34":0,"C36":0,"C45":0,"C56":0,"Crystal Reference Frame":"X||a* Y|| b Z||c","Study":"Bhagat et al. [1992]"},
    {"Crystal System":"Monoclinic","Primary Phase":"Clinopyroxenes","Phase":"Coesite","Density(g\/cm3)":2.911,"C11":160.8,"C22":230.4,"C33":231.6,"C44":67.8,"C55":73.3,"C66":58.8,"C12":82.1,"C13":102.9,"C23":35.6,"C15":-36.2,"C25":2.6,"C35":-39.3,"C46":9.9,"C14":0,"C16":0,"C24":0,"C26":0,"C34":0,"C36":0,"C45":0,"C56":0,"Crystal Reference Frame":"X||a Y|| b Z||c*","Study":"Weidner and Carleton [1977]"},
    {"Crystal System":"Monoclinic","Primary Phase":"Amphibole","Phase":"Amphobole #1 Richterite1","Density(g\/cm3)":3.027,"C11":119.2,"C22":182.2,"C33":228.0,"C44":75.6,"C55":45.9,"C66":49.2,"C12":47.5,"C13":41.2,"C23":58.2,"C15":-1.7,"C25":-5.6,"C35":-30.6,"C46":4.7,"C14":0,"C16":0,"C24":0,"C26":0,"C34":0,"C36":0,"C45":0,"C56":0,"Crystal Reference Frame":"X||a* Y|| b Z||c","Study":"Brown and Abramson [2016]"},
    {"Crystal System":"Monoclinic","Primary Phase":"Amphibole","Phase":"Amphobole #2 Kataphorite1","Density(g\/cm3)":3.255,"C11":122.7,"C22":184.6,"C33":223.7,"C44":70.5,"C55":42.5,"C66":45.9,"C12":50.0,"C13":44.3,"C23":59.5,"C15":-1.4,"C25":-7.1,"C35":-29.4,"C46":5.3,"C14":0,"C16":0,"C24":0,"C26":0,"C34":0,"C36":0,"C45":0,"C56":0,"Crystal Reference Frame":"X||a* Y|| b Z||c","Study":"Brown and Abramson [2016]"},
    {"Crystal System":"Monoclinic","Primary Phase":"Amphibole","Phase":"Amphobole #3 Taramite-Tschermakite1","Density(g\/cm3)":3.162,"C11":133.6,"C22":193.4,"C33":225.8,"C44":75.5,"C55":47.5,"C66":50.4,"C12":50.9,"C13":43.1,"C23":58.3,"C15":-0.8,"C25":-10.8,"C35":-30.3,"C46":3.8,"C14":0,"C16":0,"C24":0,"C26":0,"C34":0,"C36":0,"C45":0,"C56":0,"Crystal Reference Frame":"X||a* Y|| b Z||c","Study":"Brown and Abramson [2016]"},
    {"Crystal System":"Monoclinic","Primary Phase":"Amphibole","Phase":"Amphobole #4 Hornblende-Tschermakite1","Density(g\/cm3)":3.293,"C11":122.8,"C22":189.3,"C33":222.9,"C44":71.5,"C55":46.8,"C66":46.2,"C12":51.8,"C13":45.9,"C23":62.3,"C15":-0.7,"C25":-7.0,"C35":-30.0,"C46":5.4,"C14":0,"C16":0,"C24":0,"C26":0,"C34":0,"C36":0,"C45":0,"C56":0,"Crystal Reference Frame":"X||a* Y|| b Z||c","Study":"Brown and Abramson [2016]"},
    {"Crystal System":"Monoclinic","Primary Phase":"Amphibole","Phase":"Amphobole #5 Tremolite1","Density(g\/cm3)":3.038,"C11":108.6,"C22":191.6,"C33":230.8,"C44":77.0,"C55":50.0,"C66":48.6,"C12":48.4,"C13":37.7,"C23":59.2,"C15":1.0,"C25":-5.6,"C35":-29.6,"C46":7.9,"C14":0,"C16":0,"C24":0,"C26":0,"C34":0,"C36":0,"C45":0,"C56":0,"Crystal Reference Frame":"X||a* Y|| b Z||c","Study":"Brown and Abramson [2016]"},
    {"Crystal System":"Monoclinic","Primary Phase":"Amphibole","Phase":"Amphobole #6 Edenite1","Density(g\/cm3)":3.213,"C11":131.1,"C22":186.6,"C33":224.3,"C44":72.5,"C55":46.5,"C66":48.0,"C12":53.2,"C13":47.2,"C23":60.3,"C15":-1.0,"C25":-8.5,"C35":-30.3,"C46":4.4,"C14":0,"C16":0,"C24":0,"C26":0,"C34":0,"C36":0,"C45":0,"C56":0,"Crystal Reference Frame":"X||a* Y|| b Z||c","Study":"Brown and Abramson [2016]"},
    {"Crystal System":"Monoclinic","Primary Phase":"Amphibole","Phase":"Amphobole #7 Edenite1","Density(g\/cm3)":3.418,"C11":122.7,"C22":178.6,"C33":216.6,"C44":67.5,"C55":39.7,"C66":40.8,"C12":52.6,"C13":47.5,"C23":60.8,"C15":-2.0,"C25":-9.5,"C35":-31.0,"C46":6.3,"C14":0,"C16":0,"C24":0,"C26":0,"C34":0,"C36":0,"C45":0,"C56":0,"Crystal Reference Frame":"X||a* Y|| b Z||c","Study":"Brown and Abramson [2016]"},
    {"Crystal System":"Monoclinic","Primary Phase":"Amphibole","Phase":"Amphobole #8 Pargasite1","Density(g\/cm3)":3.163,"C11":141.6,"C22":197.8,"C33":225.4,"C44":75.8,"C55":49.9,"C66":51.7,"C12":57.1,"C13":49.6,"C23":60.9,"C15":-0.2,"C25":-10.9,"C35":-31.4,"C46":3.3,"C14":0,"C16":0,"C24":0,"C26":0,"C34":0,"C36":0,"C45":0,"C56":0,"Crystal Reference Frame":"X||a* Y|| b Z||c","Study":"Brown and Abramson [2016]"},
    {"Crystal System":"Monoclinic","Primary Phase":"Amphibole","Phase":"Amphobole #9 Pargasite1","Density(g\/cm3)":3.19,"C11":148.7,"C22":204.6,"C33":232.1,"C44":76.7,"C55":54.1,"C66":52.9,"C12":56.5,"C13":48.8,"C23":61.9,"C15":0.3,"C25":-6.9,"C35":-28.8,"C46":1.9,"C14":0,"C16":0,"C24":0,"C26":0,"C34":0,"C36":0,"C45":0,"C56":0,"Crystal Reference Frame":"X||a* Y|| b Z||c","Study":"Brown and Abramson [2016]"},
    {"Crystal System":"Monoclinic","Primary Phase":"Amphibole","Phase":"Hornblende (#1)","Density(g\/cm3)":3.124,"C11":115.8,"C22":159.0,"C33":191.3,"C44":58.8,"C55":31.7,"C66":38.5,"C12":49.3,"C13":63.0,"C23":65.3,"C15":-5.5,"C25":-18.7,"C35":-8.7,"C46":-6.6,"C14":0,"C16":0,"C24":0,"C26":0,"C34":0,"C36":0,"C45":0,"C56":0,"Crystal Reference Frame":"X||a Y|| b Z||c*","Study":"Aleksandrov et al. [1974]"},
    {"Crystal System":"Monoclinic","Primary Phase":"Amphibole","Phase":"Hornblende (#2)","Density(g\/cm3)":3.153,"C11":129.3,"C22":179.6,"C33":205.9,"C44":61.7,"C55":39.4,"C66":44.5,"C12":61.7,"C13":62.8,"C23":59.7,"C15":-12.4,"C25":-13.7,"C35":-24.5,"C46":-1.9,"C14":0,"C16":0,"C24":0,"C26":0,"C34":0,"C36":0,"C45":0,"C56":0,"Crystal Reference Frame":"X||a Y|| b Z||c*","Study":"Aleksandrov et al. [1974]"},
    {"Crystal System":"Monoclinic","Primary Phase":"Amphibole","Phase":"Glaucophane","Density(g\/cm3)":3.07,"C11":121.5,"C22":229.7,"C33":256.2,"C44":79.3,"C55":52.9,"C66":51.3,"C12":44.4,"C13":37.4,"C23":75.8,"C15":2.7,"C25":-4.9,"C35":-23.9,"C46":9.3,"C14":0,"C16":0,"C24":0,"C26":0,"C34":0,"C36":0,"C45":0,"C56":0,"Crystal Reference Frame":"X||a Y|| b Z||c*","Study":"Bezacier et al. [2010]"},
    {"Crystal System":"Monoclinic","Primary Phase":"Alkali feldspars","Phase":"Sanidine (Or83Ab15)","Density(g\/cm3)":2.567,"C11":69.3,"C22":176.2,"C33":160.8,"C44":19.2,"C55":19.4,"C66":33.4,"C12":41.6,"C13":24.0,"C23":14.3,"C15":0.3,"C25":-9.4,"C35":7.1,"C46":-11.5,"C14":0,"C16":0,"C24":0,"C26":0,"C34":0,"C36":0,"C45":0,"C56":0,"Crystal Reference Frame":"X||a* Y|| b Z||c","Study":"Waeselmann et al. [2016]"},
    {"Crystal System":"Monoclinic","Primary Phase":"Alkali feldspars","Phase":"Sanidine (Or89Ab11)","Density(g\/cm3)":2.56,"C11":68.6,"C22":176.8,"C33":159.9,"C44":19.3,"C55":18.0,"C66":33.5,"C12":43.6,"C13":26.0,"C23":21.0,"C15":-0.7,"C25":-12.6,"C35":6.9,"C46":-10.8,"C14":0,"C16":0,"C24":0,"C26":0,"C34":0,"C36":0,"C45":0,"C56":0,"Crystal Reference Frame":"X||a* Y|| b Z||c","Study":"Hauss\u221a\u00bahl [1993] rotated by Waeselmann et al."},
    {"Crystal System":"Monoclinic","Primary Phase":"Alkali feldspars","Phase":"Orthoclase (Or93Ab7)","Density(g\/cm3)":2.555,"C11":67.8,"C22":181.2,"C33":158.4,"C44":21.1,"C55":19.4,"C66":33.1,"C12":40.4,"C13":25.0,"C23":20.6,"C15":-1.1,"C25":-12.9,"C35":10.6,"C46":-11.6,"C14":0,"C16":0,"C24":0,"C26":0,"C34":0,"C36":0,"C45":0,"C56":0,"Crystal Reference Frame":"X||a* Y|| b Z||c","Study":"Waeselmann et al. [2016]"},
    {"Crystal System":"Triclinic","Primary Phase":"Plagioclase feldspar","Phase":"Albite (Or0Ab100)","Density(g\/cm3)":2.623,"C11":69.9,"C22":183.5,"C33":179.5,"C44":24.9,"C55":26.8,"C66":33.5,"C12":34.0,"C13":30.8,"C23":5.5,"C15":-2.4,"C25":-7.7,"C35":7.1,"C46":-7.2,"C14":5.1,"C16":-0.9,"C24":-3.9,"C26":-5.8,"C34":-8.7,"C36":-9.8,"C45":-2.4,"C56":0.5,"Crystal Reference Frame":"X||a* Y|| b Z|| [XxY]","Study":"Brown et al. [2006]"},
    {"Crystal System":"Triclinic","Primary Phase":"Plagioclase feldspar","Phase":"An0 (Albite)","Density(g\/cm3)":2.623,"C11":68.3,"C22":184.3,"C33":180.0,"C44":25.0,"C55":26.9,"C66":33.6,"C12":32.2,"C13":30.4,"C23":5.0,"C15":-2.3,"C25":-7.8,"C35":7.5,"C46":-7.2,"C14":4.9,"C16":-0.9,"C24":-4.4,"C26":-6.4,"C34":-9.2,"C36":-9.4,"C45":-2.4,"C56":0.6,"Crystal Reference Frame":"X||a* Y||b Z|| [XxY]","Study":"Brown et al. [2016]"},
    {"Crystal System":"Triclinic","Primary Phase":"Plagioclase feldspar","Phase":"An25 (Oligoclase)","Density(g\/cm3)":2.65,"C11":87.1,"C22":174.9,"C33":166.1,"C44":22.9,"C55":29.0,"C66":35.0,"C12":43.9,"C13":35.4,"C23":18.0,"C15":-0.4,"C25":-2.9,"C35":4.6,"C46":-5.2,"C14":6.1,"C16":-0.6,"C24":-5.9,"C26":-6.5,"C34":-2.9,"C36":-10.7,"C45":-1.3,"C56":0.8,"Crystal Reference Frame":"X||a* Y||b Z|| [XxY]","Study":"Brown et al. [2016]"},
    {"Crystal System":"Triclinic","Primary Phase":"Plagioclase feldspar","Phase":"An37 (Andesine)","Density(g\/cm3)":2.67,"C11":96.2,"C22":189.4,"C33":171.9,"C44":23.6,"C55":33.1,"C66":35.5,"C12":46.1,"C13":38.4,"C23":15.4,"C15":-0.2,"C25":-5.1,"C35":7.2,"C46":-4.8,"C14":5.9,"C16":-0.4,"C24":-7.0,"C26":-6.8,"C34":2.2,"C36":-9.8,"C45":-1.1,"C56":1.4,"Crystal Reference Frame":"X||a* Y||b Z|| [XxY]","Study":"Brown et al. [2016]"},
    {"Crystal System":"Triclinic","Primary Phase":"Plagioclase feldspar","Phase":"An48 (Andesine)","Density(g\/cm3)":2.67,"C11":104.6,"C22":201.4,"C33":172.8,"C44":22.9,"C55":33.0,"C66":35.6,"C12":51.5,"C13":43.9,"C23":14.5,"C15":0.1,"C25":-4.8,"C35":6.9,"C46":-3.8,"C14":6.5,"C16":-0.8,"C24":-2.4,"C26":-9.9,"C34":-0.4,"C36":-5.7,"C45":-1.0,"C56":2.1,"Crystal Reference Frame":"X||a* Y||b Z|| [XxY]","Study":"Brown et al. [2016]"},
    {"Crystal System":"Triclinic","Primary Phase":"Plagioclase feldspar","Phase":"An60 (Labradorite)","Density(g\/cm3)":2.69,"C11":109.3,"C22":185.5,"C33":164.1,"C44":22.2,"C55":33.1,"C66":36.8,"C12":53.1,"C13":42.1,"C23":21.9,"C15":1.2,"C25":0.7,"C35":2.5,"C46":1.4,"C14":7.6,"C16":-7.7,"C24":-2.9,"C26":-6.8,"C34":0.2,"C36":0.7,"C45":0.2,"C56":2.8,"Crystal Reference Frame":"X||a* Y||b Z|| [XxY]","Study":"Brown et al. [2016]"},
    {"Crystal System":"Triclinic","Primary Phase":"Plagioclase feldspar","Phase":"An67 (Labradorite)","Density(g\/cm3)":2.69,"C11":120.3,"C22":193.5,"C33":171.9,"C44":24.0,"C55":35.5,"C66":37.3,"C12":54.4,"C13":40.8,"C23":16.1,"C15":2.3,"C25":3.1,"C35":2.2,"C46":0.3,"C14":9.2,"C16":-10.1,"C24":0.9,"C26":-2.9,"C34":-0.9,"C36":-0.3,"C45":0.7,"C56":3.2,"Crystal Reference Frame":"X||a* Y||b Z|| [XxY]","Study":"Brown et al. [2016]"},
    {"Crystal System":"Triclinic","Primary Phase":"Plagioclase feldspar","Phase":"An78 (Bytownite)","Density(g\/cm3)":2.71,"C11":120.4,"C22":191.6,"C33":163.7,"C44":23.3,"C55":32.8,"C66":35.0,"C12":56.6,"C13":49.9,"C23":26.3,"C15":3.2,"C25":5.4,"C35":1.7,"C46":0.9,"C14":9.0,"C16":-3.0,"C24":2.1,"C26":-9.9,"C34":1.7,"C36":-8.1,"C45":0.8,"C56":4.5,"Crystal Reference Frame":"X||a* Y||b Z|| [XxY]","Study":"Brown et al. [2016]"},
    {"Crystal System":"Triclinic","Primary Phase":"Plagioclase feldspar","Phase":"An96 (Anorthite)","Density(g\/cm3)":2.73,"C11":132.2,"C22":200.2,"C33":163.9,"C44":24.6,"C55":36.6,"C66":36.0,"C12":64.0,"C13":55.3,"C23":31.9,"C15":5.1,"C25":3.5,"C35":0.5,"C46":-2.2,"C14":9.5,"C16":-10.8,"C24":7.5,"C26":-7.2,"C34":6.6,"C36":1.6,"C45":3.0,"C56":5.2,"Crystal Reference Frame":"X||a* Y||b Z|| [XxY]","Study":"Brown et al. [2016]"},
    {"Crystal System":"Triclinic","Primary Phase":"Clay minerals","Phase":"Kaolinite","Density(g\/cm3)":2.599,"C11":169.1,"C22":179.7,"C33":81.1,"C44":17.0,"C55":26.6,"C66":57.6,"C12":66.1,"C13":15.4,"C23":10.2,"C15":-34.0,"C25":-16.1,"C35":6.7,"C46":-12.4,"C14":-0.4,"C16":-7.8,"C24":-3.4,"C26":-0.1,"C34":-2.9,"C36":-0.1,"C45":-0.7,"C56":1.1,"Crystal Reference Frame":"X||a Y||[ZxX] Z|| [axb]","Study":"Militzer et al. [2011]"},
    {"Crystal System":"Triclinic","Primary Phase":"Clay minerals","Phase":"Nacrite","Density(g\/cm3)":2.607,"C11":131.8,"C22":157.9,"C33":75.0,"C44":13.2,"C55":17.7,"C66":62.2,"C12":41.5,"C13":10.2,"C23":14.0,"C15":-16.0,"C25":-3.8,"C35":9.3,"C46":-9.4,"C14":0.6,"C16":0.1,"C24":0.4,"C26":0.1,"C34":0.5,"C36":0.1,"C45":-0.5,"C56":-0.1,"Crystal Reference Frame":"X||a Y||[ZxX] Z|| [axb]","Study":"Militzer et al. [2011]"}
    ]

File: sage/material/data/derivatives_T.json
[
    {"Crystal System":"Cubic","Primary Phase":"Garnet","Phase":"Almandine-pyrope","Density(g\/cm3)":4.131,"C11":6.29,"C22":6.29,"C33":6.29,"C44":1.84,"C55":1.84,"C66":1.84,"C12":3.32,"C13":3.32,"C23":3.32,"C15":0,"C25":0,"C35":0,"C46":0,"C14":0,"C16":0,"C24":0,"C26":0,"C34":0,"C36":0,"C45":0,"C56":0,"Crystal Reference Frame":"X||a Y||b Z||c","Study":"Babuska et al. [1978]"},
    {"Crystal System":"Cubic","Primary Phase":"Garnet","Phase":"Grossular","Density(g\/cm3)":3.605,"C11":6.29,"C22":6.29,"C33":6.29,"C44":1.84,"C55":1.84,"C66":1.84,"C12":3.32,"C13":3.32,"C23":3.32,"C15":0,"C25":0,"C35":0,"C46":0,"C14":0,"C16":0,"C24":0,"C26":0,"C34":0,"C36":0,"C45":0,"C56":0,"Crystal Reference Frame":"X||a Y||b Z||c","Study":"Jiang et al. [2004]"},
    {"Crystal System":"Cubic","Primary Phase":"Garnet","Phase":"Majorite","Density(g\/cm3)":3.522,"C11":6.29,"C22":6.29,"C33":6.29,"C44":1.84,"C55":1.84,"C66":1.84,"C12":3.32,"C13":3.32,"C23":3.32,"C15":0,"C25":0,"C35":0,"C46":0,"C14":0,"C16":0,"C24":0,"C26":0,"C34":0,"C36":0,"C45":0,"C56":0,"Crystal Reference Frame":"X||a Y||b Z||c","Study":"Pacalo and Weidner [1997]"},
    {"Crystal System":"Cubic","Primary Phase":"Garnet","Phase":"Pyrope","Density(g\/cm3)":3.565,"C11":-35.5,"C22":-35.5,"C33":-35.5,"C44":-13.4,"C55":-13.4,"C66":-13.4,"C12":-12.9,"C13":-12.9,"C23":-12.9,"C15":0,"C25":0,"C35":0,"C46":0,"C14":0,"C16":0,"C24":0,"C26":0,"C34":0,"C36":0,"C45":0,"C56":0,"Crystal Reference Frame":"X||a Y||b Z||c","Study":"Chai et al. [1997b]"},
    {"Crystal System":"Hexagonal\/ Trigonal","Primary Phase":"Quartz","Phase":"a_quartz_1","Density(g\/cm3)":2.65,"C11":86.6,"C22":86.6,"C33":105.8,"C44":58.2,"C55":58.2,"C66":39.9,"C12":70.4,"C13":11.9,"C23":11.9,"C15":0,"C25":0,"C35":0,"C46":0,"C14":-18.0,"C16":0,"C24":18.0,"C26":0,"C34":0,"C36":0,"C45":0,"C56":-18.0,"Crystal Reference Frame":"X||a Y|| [ZxX] Z||c","Study":"McSkimin et al. [1965]"},
    {"Crystal System":"Hexagonal\/ Trigonal","Primary Phase":"Quartz","Phase":"a_quartz_2","Density(g\/cm3)":2.645,"C11":86.7,"C22":86.7,"C33":105.5,"C44":58.1,"C55":58.1,"C66":39.9,"C12":6.9,"C13":11.9,"C23":11.9,"C15":0,"C25":0,"C35":0,"C46":0,"C14":-18.0,"C16":0,"C24":18.0,"C26":0,"C34":0,"C36":0,"C45":0,"C56":-18.0,"Crystal Reference Frame":"X||a Y|| [ZxX] Z||c","Study":"Ogi et al. [2006]"},
    {"Crystal System":"Hexagonal\/ Trigonal","Primary Phase":"Quartz","Phase":"a_Quartz_3","Density(g\/cm3)":2.65,"C11":88.2,"C22":88.2,"C33":107.2,"C44":58.5,"C55":58.5,"C66":40.9,"C12":6.5,"C13":12.4,"C23":12.4,"C15":0,"C25":0,"C35":0,"C46":0,"C14":18.8,"C16":0,"C24":18.8,"C26":0,"C34":0,"C36":0,"C45":0,"C56":18.8,"Crystal Reference Frame":"X||a Y|| [ZxX] Z||c","Study":"Ohno et al. [2006]"},
    {"Crystal System":"Hexagonal\/ Trigonal","Primary Phase":"Quartz","Phase":"a_quartz_4","Density(g\/cm3)":2.649,"C11":86.9,"C22":86.9,"C33":106.4,"C44":59.5,"C55":59.5,"C66":39.6,"C12":7.6,"C13":12.0,"C23":12.0,"C15":0,"C25":0,"C35":0,"C46":0,"C14":17.8,"C16":0,"C24":17.8,"C26":0,"C34":0,"C36":0,"C45":0,"C56":17.8,"Crystal Reference Frame":"X||a Y|| [ZxX] Z||c","Study":"Lakshtanov et al. [2007]"},
    {"Crystal System":"Hexagonal\/ Trigonal","Primary Phase":"Quartz","Phase":"a_quartz_696C","Density(g\/cm3)":2.523,"C11":131.1,"C22":131.1,"C33":120.5,"C44":37.4,"C55":37.4,"C66":51.7,"C12":27.8,"C13":44.0,"C23":44.0,"C15":0,"C25":0,"C35":0,"C46":0,"C14":0,"C16":0,"C24":0,"C26":0,"C34":0,"C36":0,"C45":0,"C56":0,"Crystal Reference Frame":"X||a Y|| [ZxX] Z||c","Study":"Ohno et al. [2006]"},
    {"Crystal System":"Hexagonal\/ Trigonal","Primary Phase":"Quartz","Phase":"a_quartz_700C","Density(g\/cm3)":2.534,"C11":128.9,"C22":128.9,"C33":119.7,"C44":37.0,"C55":37.0,"C66":50.6,"C12":27.8,"C13":44.3,"C23":44.3,"C15":0,"C25":0,"C35":0,"C46":0,"C14":0,"C16":0,"C24":0,"C26":0,"C34":0,"C36":0,"C45":0,"C56":0,"Crystal Reference Frame":"X||a Y|| [ZxX] Z||c","Study":"Lakshtanov et al. [2007]"},
    {"Crystal System":"Hexagonal\/ Trigonal","Primary Phase":"Calcite","Phase":"Calcite_1","Density(g\/cm3)":2.71,"C11":146.3,"C22":146.3,"C33":85.3,"C44":34.1,"C55":34.1,"C66":43.3,"C12":59.7,"C13":50.8,"C23":50.8,"C15":0,"C25":0,"C35":0,"C46":0,"C14":-20.8,"C16":0,"C24":20.8,"C26":0,"C34":0,"C36":0,"C45":0,"C56":-20.8,"Crystal Reference Frame":"X||a Y|| [ZxX] Z||c","Study":"Dandekar [1968]"},
    {"Crystal System":"Hexagonal\/ Trigonal","Primary Phase":"Calcite","Phase":"Calcite_2","Density(g\/cm3)":2.712,"C11":149.4,"C22":149.4,"C33":85.2,"C44":34.1,"C55":34.1,"C66":46.0,"C12":57.9,"C13":53.5,"C23":53.5,"C15":0,"C25":0,"C35":0,"C46":0,"C14":-20.0,"C16":0,"C24":20.0,"C26":0,"C34":0,"C36":0,"C45":0,"C56":-20.0,"Crystal Reference Frame":"X||a Y|| [ZxX] Z||c","Study":"Chen et al. [2001]"},
    {"Crystal System":"Orthorhombic","Primary Phase":"Olivine","Phase":"Forsterite","Density(g\/cm3)":3.355,"C11":-33.1,"C22":-28.1,"C33":-28.6,"C44":-12.8,"C55":-13,"C66":-15.1,"C12":-10.4,"C13":-8.2,"C23":-4.6,"C15":0,"C25":0,"C35":0,"C46":0,"C14":0,"C16":0,"C24":0,"C26":0,"C34":0,"C36":0,"C45":0,"C56":0,"Crystal Reference Frame":"X||a Y||b Z||c","Study":"Abramson et al. [1997]"},
    {"Crystal System":"Orthorhombic","Primary Phase":"Olivine","Phase":"Fayalite (0.3GPa)","Density(g\/cm3)":4.399,"C11":273.0,"C22":174.0,"C33":236.0,"C44":34.4,"C55":48.0,"C66":60.0,"C12":104.0,"C13":97.0,"C23":97.0,"C15":0,"C25":0,"C35":0,"C46":0,"C14":0,"C16":0,"C24":0,"C26":0,"C34":0,"C36":0,"C45":0,"C56":0,"Crystal Reference Frame":"X||a Y||b Z||c","Study":"Speziale et al. [2004]"},
    {"Crystal System":"Orthorhombic","Primary Phase":"Olivine","Phase":"Lawsonite","Density(g\/cm3)":3.09,"C11":226.0,"C22":216.0,"C33":262.0,"C44":64.0,"C55":59.0,"C66":18.0,"C12":66.0,"C13":64.0,"C23":83.0,"C15":0,"C25":0,"C35":0,"C46":0,"C14":0,"C16":0,"C24":0,"C26":0,"C34":0,"C36":0,"C45":0,"C56":0,"Crystal Reference Frame":"X||a Y||b Z||c","Study":"Schilling et al. [2003]"},
    {"Crystal System":"Orthorhombic","Primary Phase":"Olivine","Phase":"Orthoenstatite (MgSiO3)","Density(g\/cm3)":3.204,"C11":224.7,"C22":177.9,"C33":213.6,"C44":77.6,"C55":75.9,"C66":81.6,"C12":72.4,"C13":54.1,"C23":52.7,"C15":0,"C25":0,"C35":0,"C46":0,"C14":0,"C16":0,"C24":0,"C26":0,"C34":0,"C36":0,"C45":0,"C56":0,"Crystal Reference Frame":"X||a Y||b Z||c","Study":"Weidner et al. [1978]"},
    {"Crystal System":"Orthorhombic","Primary Phase":"Olivine","Phase":"Orthoenstatite (MgSiO3)","Density(g\/cm3)":3.194,"C11":233.0,"C22":171.0,"C33":216.0,"C44":83.0,"C55":79.0,"C66":77.0,"C12":73.0,"C13":56.0,"C23":50.0,"C15":0,"C25":0,"C35":0,"C46":0,"C14":0,"C16":0,"C24":0,"C26":0,"C34":0,"C36":0,"C45":0,"C56":0,"Crystal Reference Frame":"X||a Y||b Z||c","Study":"Jackson et al. [1999]"},
    {"Crystal System":"Orthorhombic","Primary Phase":"Olivine","Phase":"Enstatite","Density(g\/cm3)":3.306,"C11":-35.2,"C22":-32.8,"C33":-51.6,"C44":-13.1,"C55":-13.8,"C66":-14.5,"C12":-21.2,"C13":-31.8,"C23":-10.7,"C15":0,"C25":0,"C35":0,"C46":0,"C14":0,"C16":0,"C24":0,"C26":0,"C34":0,"C36":0,"C45":0,"C56":0,"Crystal Reference Frame":"X||a Y||b Z||c","Study":"Chai et al. [1997a]"},
    {"Crystal System":"Orthorhombic","Primary Phase":"Olivine","Phase":"Bronzite (Mg0.8Fe0.2SiO3)","Density(g\/cm3)":3.354,"C11":228.6,"C22":160.5,"C33":210.4,"C44":81.8,"C55":75.5,"C66":77.7,"C12":71.0,"C13":54.8,"C23":46.0,"C15":0,"C25":0,"C35":0,"C46":0,"C14":0,"C16":0,"C24":0,"C26":0,"C34":0,"C36":0,"C45":0,"C56":0,"Crystal Reference Frame":"X||a Y||b Z||c","Study":"Frisillo and Barsch [1972]"},
    {"Crystal System":"Orthorhombic","Primary Phase":"Olivine","Phase":"Ferrosilite (FeSiO3)","Density(g\/cm3)":4.002,"C11":198.0,"C22":136.0,"C33":175.0,"C44":59.0,"C55":58.0,"C66":49.0,"C12":84.0,"C13":72.0,"C23":55.0,"C15":0,"C25":0,"C35":0,"C46":0,"C14":0,"C16":0,"C24":0,"C26":0,"C34":0,"C36":0,"C45":0,"C56":0,"Crystal Reference Frame":"X||a Y||b Z||c","Study":"Bass and Weidner [1984]"},
    {"Crystal System":"Monoclinic","Primary Phase":"Phyllosilicates and clay minerals","Phase":"Biotite","Density(g\/cm3)":3.215,"C11":186.0,"C22":186.0,"C33":54.0,"C44":58.0,"C55":58.0,"C66":76.8,"C12":32.4,"C13":11.6,"C23":11.6,"C15":0,"C25":0,"C35":0,"C46":0,"C14":0,"C16":0,"C24":0,"C26":0,"C34":0,"C36":0,"C45":0,"C56":0,"Crystal Reference Frame":"X||a Y|| [ZxX] Z||c*","Study":"Aleksandrov and Ryzhova [1961]"},
    {"Crystal System":"Monoclinic","Primary Phase":"Phyllosilicates and clay minerals","Phase":"Muscovite","Density(g\/cm3)":2.83,"C11":181.0,"C22":178.4,"C33":58.6,"C44":16.5,"C55":19.5,"C66":72.0,"C12":48.8,"C13":25.6,"C23":21.2,"C15":-14.2,"C25":1.1,"C35":1.0,"C46":-5.2,"C14":0,"C16":0,"C24":0,"C26":0,"C34":0,"C36":0,"C45":0,"C56":0,"Crystal Reference Frame":"X||[YxZ] Y|| b* Z||c","Study":"Vaughan and Guggenheim [1986]"},
    {"Crystal System":"Monoclinic","Primary Phase":"Phyllosilicates and clay minerals","Phase":"Phlogopite","Density(g\/cm3)":2.872,"C11":181.0,"C22":185.0,"C33":62.0,"C44":14.0,"C55":20.0,"C66":68.0,"C12":48.0,"C13":12.0,"C23":12.0,"C15":-16.0,"C25":-5.0,"C35":-1.0,"C46":-6.0,"C14":0,"C16":0,"C24":0,"C26":0,"C34":0,"C36":0,"C45":0,"C56":0,"Crystal Reference Frame":"X||a* Y|| b Z||c","Study":"Chheda et al. [2014]"},
    {"Crystal System":"Monoclinic","Primary Phase":"Phyllosilicates and clay minerals","Phase":"Illite-smectite","Density(g\/cm3)":2.825,"C11":153.9,"C22":188.5,"C33":27.2,"C44":10.4,"C55":24.8,"C66":55.4,"C12":25.1,"C13":13.2,"C23":5.2,"C15":-30.3,"C25":-8.2,"C35":-5.4,"C46":-15.9,"C14":0,"C16":0,"C24":0,"C26":0,"C34":0,"C36":0,"C45":0,"C56":0,"Crystal Reference Frame":"X||a Y||[ZxX] Z|| [axb]","Study":"Militzer et al. [2011]"},
    {"Crystal System":"Monoclinic","Primary Phase":"Phyllosilicates and clay minerals","Phase":"Dickite","Density(g\/cm3)":2.583,"C11":184.2,"C22":178.8,"C33":67.5,"C44":15.8,"C55":17.1,"C66":60.4,"C12":69.1,"C13":6.0,"C23":2.5,"C15":-17.8,"C25":-6.3,"C35":5.8,"C46":-4.8,"C14":0,"C16":0,"C24":0,"C26":0,"C34":0,"C36":0,"C45":0,"C56":0,"Crystal Reference Frame":"X||a Y||[ZxX] Z|| [axb]","Study":"Militzer et al. [2011]"},
    {"Crystal System":"Monoclinic","Primary Phase":"Clinopyroxenes","Phase":"Augite","Density(g\/cm3)":3.32,"C11":180.2,"C22":153.5,"C33":216.4,"C44":70.0,"C55":51.4,"C66":58.8,"C12":65.4,"C13":72.6,"C23":35.5,"C15":-24.7,"C25":-29.9,"C35":-21.1,"C46":-2.2,"C14":0,"C16":0,"C24":0,"C26":0,"C34":0,"C36":0,"C45":0,"C56":0,"Crystal Reference Frame":"X||a Y|| b Z||c*","Study":"Aleksandrov et al. [1974]"},
    {"Crystal System":"Monoclinic","Primary Phase":"Clinopyroxenes","Phase":"Diopside","Density(g\/cm3)":3.327,"C11":-26.8,"C22":-20.7,"C33":-25.4,"C44":-8.3,"C55":-10.3,"C66":-12.1,"C12":-11.5,"C13":-10.6,"C23":-9.9,"C15":1.2,"C25":1.0,"C35":2.1,"C46":4.2,"C14":0,"C16":0,"C24":0,"C26":0,"C34":0,"C36":0,"C45":0,"C56":0,"Crystal Reference Frame":"X||a* Y|| b Z||c","Study":"Collins and Brown [1998]"},
    {"Crystal System":"Monoclinic","Primary Phase":"Clinopyroxenes","Phase":"Chrome-diopside","Density(g\/cm3)":3.286,"C11":228.1,"C22":181.1,"C33":245.4,"C44":78.9,"C55":68.2,"C66":78.1,"C12":78.8,"C13":70.2,"C23":61.1,"C15":7.9,"C25":5.9,"C35":39.7,"C46":6.4,"C14":0,"C16":0,"C24":0,"C26":0,"C34":0,"C36":0,"C45":0,"C56":0,"Crystal Reference Frame":"X||a* Y|| b Z||c","Study":"Isaak et al. [2006]"},
    {"Crystal System":"Monoclinic","Primary Phase":"Clinopyroxenes","Phase":"Jadeite","Density(g\/cm3)":3.33,"C11":274.0,"C22":253.0,"C33":282.0,"C44":88.0,"C55":65.0,"C66":94.0,"C12":94.0,"C13":71.0,"C23":82.0,"C15":4.0,"C25":14.0,"C35":28.0,"C46":13.0,"C14":0,"C16":0,"C24":0,"C26":0,"C34":0,"C36":0,"C45":0,"C56":0,"Crystal Reference Frame":"X||a* Y|| b Z||c","Study":"Kandelin and Weidner [1988a]"},
    {"Crystal System":"Monoclinic","Primary Phase":"Clinopyroxenes","Phase":"Omphacite","Density(g\/cm3)":3.327,"C11":257.3,"C22":216.2,"C33":260.2,"C44":80.2,"C55":70.6,"C66":85.8,"C12":85.9,"C13":76.2,"C23":71.8,"C15":7.1,"C25":13.3,"C35":33.7,"C46":10.2,"C14":0,"C16":0,"C24":0,"C26":0,"C34":0,"C36":0,"C45":0,"C56":0,"Crystal Reference Frame":"X||a* Y|| b Z||c","Study":"Bhagat et al. [1992]"},
    {"Crystal System":"Monoclinic","Primary Phase":"Clinopyroxenes","Phase":"Coesite","Density(g\/cm3)":2.911,"C11":160.8,"C22":230.4,"C33":231.6,"C44":67.8,"C55":73.3,"C66":58.8,"C12":82.1,"C13":102.9,"C23":35.6,"C15":-36.2,"C25":2.6,"C35":-39.3,"C46":9.9,"C14":0,"C16":0,"C24":0,"C26":0,"C34":0,"C36":0,"C45":0,"C56":0,"Crystal Reference Frame":"X||a Y|| b Z||c*","Study":"Weidner and Carleton [1977]"},
    {"Crystal System":"Monoclinic","Primary Phase":"Amphibole","Phase":"Amphobole #1 Richterite1","Density(g\/cm3)":3.027,"C11":119.2,"C22":182.2,"C33":228.0,"C44":75.6,"C55":45.9,"C66":49.2,"C12":47.5,"C13":41.2,"C23":58.2,"C15":-1.7,"C25":-5.6,"C35":-30.6,"C46":4.7,"C14":0,"C16":0,"C24":0,"C26":0,"C34":0,"C36":0,"C45":0,"C56":0,"Crystal Reference Frame":"X||a* Y|| b Z||c","Study":"Brown and Abramson [2016]"},
    {"Crystal System":"Monoclinic","Primary Phase":"Amphibole","Phase":"Amphobole #2 Kataphorite1","Density(g\/cm3)":3.255,"C11":122.7,"C22":184.6,"C33":223.7,"C44":70.5,"C55":42.5,"C66":45.9,"C12":50.0,"C13":44.3,"C23":59.5,"C15":-1.4,"C25":-7.1,"C35":-29.4,"C46":5.3,"C14":0,"C16":0,"C24":0,"C26":0,"C34":0,"C36":0,"C45":0,"C56":0,"Crystal Reference Frame":"X||a* Y|| b Z||c","Study":"Brown and Abramson [2016]"},
    {"Crystal System":"Monoclinic","Primary Phase":"Amphibole","Phase":"Amphobole #3 Taramite-Tschermakite1","Density(g\/cm3)":3.162,"C11":133.6,"C22":193.4,"C33":225.8,"C44":75.5,"C55":47.5,"C66":50.4,"C12":50.9,"C13":43.1,"C23":58.3,"C15":-0.8,"C25":-10.8,"C35":-30.3,"C46":3.8,"C14":0,"C16":0,"C24":0,"C26":0,"C34":0,"C36":0,"C45":0,"C56":0,"Crystal Reference Frame":"X||a* Y|| b Z||c","Study":"Brown and Abramson [2016]"},
    {"Crystal System":"Monoclinic","Primary Phase":"Amphibole","Phase":"Amphobole #4 Hornblende-Tschermakite1","Density(g\/cm3)":3.293,"C11":122.8,"C22":189.3,"C33":222.9,"C44":71.5,"C55":46.8,"C66":46.2,"C12":51.8,"C13":45.9,"C23":62.3,"C15":-0.7,"C25":-7.0,"C35":-30.0,"C46":5.4,"C14":0,"C16":0,"C24":0,"C26":0,"C34":0,"C36":0,"C45":0,"C56":0,"Crystal Reference Frame":"X||a* Y|| b Z||c","Study":"Brown and Abramson [2016]"},
    {"Crystal System":"Monoclinic","Primary Phase":"Amphibole","Phase":"Amphobole #5 Tremolite1","Density(g\/cm3)":3.038,"C11":108.6,"C22":191.6,"C33":230.8,"C44":77.0,"C55":50.0,"C66":48.6,"C12":48.4,"C13":37.7,"C23":59.2,"C15":1.0,"C25":-5.6,"C35":-29.6,"C46":7.9,"C14":0,"C16":0,"C24":0,"C26":0,"C34":0,"C36":0,"C45":0,"C56":0,"Crystal Reference Frame":"X||a* Y|| b Z||c","Study":"Brown and Abramson [2016]"},
    {"Crystal System":"Monoclinic","Primary Phase":"Amphibole","Phase":"Amphobole #6 Edenite1","Density(g\/cm3)":3.213,"C11":131.1,"C22":186.6,"C33":224.3,"C44":72.5,"C55":46.5,"C66":48.0,"C12":53.2,"C13":47.2,"C23":60.3,"C15":-1.0,"C25":-8.5,"C35":-30.3,"C46":4.4,"C14":0,"C16":0,"C24":0,"C26":0,"C34":0,"C36":0,"C45":0,"C56":0,"Crystal Reference Frame":"X||a* Y|| b Z||c","Study":"Brown and Abramson [2016]"},
    {"Crystal System":"Monoclinic","Primary Phase":"Amphibole","Phase":"Amphobole #7 Edenite1","Density(g\/cm3)":3.418,"C11":122.7,"C22":178.6,"C33":216.6,"C44":67.5,"C55":39.7,"C66":40.8,"C12":52.6,"C13":47.5,"C23":60.8,"C15":-2.0,"C25":-9.5,"C35":-31.0,"C46":6.3,"C14":0,"C16":0,"C24":0,"C26":0,"C34":0,"C36":0,"C45":0,"C56":0,"Crystal Reference Frame":"X||a* Y|| b Z||c","Study":"Brown and Abramson [2016]"},
    {"Crystal System":"Monoclinic","Primary Phase":"Amphibole","Phase":"Amphobole #8 Pargasite1","Density(g\/cm3)":3.163,"C11":141.6,"C22":197.8,"C33":225.4,"C44":75.8,"C55":49.9,"C66":51.7,"C12":57.1,"C13":49.6,"C23":60.9,"C15":-0.2,"C25":-10.9,"C35":-31.4,"C46":3.3,"C14":0,"C16":0,"C24":0,"C26":0,"C34":0,"C36":0,"C45":0,"C56":0,"Crystal Reference Frame":"X||a* Y|| b Z||c","Study":"Brown and Abramson [2016]"},
    {"Crystal System":"Monoclinic","Primary Phase":"Amphibole","Phase":"Amphobole #9 Pargasite1","Density(g\/cm3)":3.19,"C11":148.7,"C22":204.6,"C33":232.1,"C44":76.7,"C55":54.1,"C66":52.9,"C12":56.5,"C13":48.8,"C23":61.9,"C15":0.3,"C25":-6.9,"C35":-28.8,"C46":1.9,"C14":0,"C16":0,"C24":0,"C26":0,"C34":0,"C36":0,"C45":0,"C56":0,"Crystal Reference Frame":"X||a* Y|| b Z||c","Study":"Brown and Abramson [2016]"},
    {"Crystal System":"Monoclinic","Primary Phase":"Amphibole","Phase":"Hornblende (#1)","Density(g\/cm3)":3.124,"C11":115.8,"C22":159.0,"C33":191.3,"C44":58.8,"C55":31.7,"C66":38.5,"C12":49.3,"C13":63.0,"C23":65.3,"C15":-5.5,"C25":-18.7,"C35":-8.7,"C46":-6.6,"C14":0,"C16":0,"C24":0,"C26":0,"C34":0,"C36":0,"C45":0,"C56":0,"Crystal Reference Frame":"X||a Y|| b Z||c*","Study":"Aleksandrov et al. [1974]"},
    {"Crystal System":"Monoclinic","Primary Phase":"Amphibole","Phase":"Hornblende (#2)","Density(g\/cm3)":3.153,"C11":129.3,"C22":179.6,"C33":205.9,"C44":61.7,"C55":39.4,"C66":44.5,"C12":61.7,"C13":62.8,"C23":59.7,"C15":-12.4,"C25":-13.7,"C35":-24.5,"C46":-1.9,"C14":0,"C16":0,"C24":0,"C26":0,"C34":0,"C36":0,"C45":0,"C56":0,"Crystal Reference Frame":"X||a Y|| b Z||c*","Study":"Aleksandrov et al. [1974]"},
    {"Crystal System":"Monoclinic","Primary Phase":"Amphibole","Phase":"Glaucophane","Density(g\/cm3)":3.07,"C11":121.5,"C22":229.7,"C33":256.2,"C44":79.3,"C55":52.9,"C66":51.3,"C12":44.4,"C13":37.4,"C23":75.8,"C15":2.7,"C25":-4.9,"C35":-23.9,"C46":9.3,"C14":0,"C16":0,"C24":0,"C26":0,"C34":0,"C36":0,"C45":0,"C56":0,"Crystal Reference Frame":"X||a Y|| b Z||c*","Study":"Bezacier et al. [2010]"},
    {"Crystal System":"Monoclinic","Primary Phase":"Alkali feldspars","Phase":"Sanidine (Or83Ab15)","Density(g\/cm3)":2.567,"C11":69.3,"C22":176.2,"C33":160.8,"C44":19.2,"C55":19.4,"C66":33.4,"C12":41.6,"C13":24.0,"C23":14.3,"C15":0.3,"C25":-9.4,"C35":7.1,"C46":-11.5,"C14":0,"C16":0,"C24":0,"C26":0,"C34":0,"C36":0,"C45":0,"C56":0,"Crystal Reference Frame":"X||a* Y|| b Z||c","Study":"Waeselmann et al. [2016]"},
    {"Crystal System":"Monoclinic","Primary Phase":"Alkali feldspars","Phase":"Sanidine (Or89Ab11)","Density(g\/cm3)":2.56,"C11":68.6,"C22":176.8,"C33":159.9,"C44":19.3,"C55":18.0,"C66":33.5,"C12":43.6,"C13":26.0,"C23":21.0,"C15":-0.7,"C25":-12.6,"C35":6.9,"C46":-10.8,"C14":0,"C16":0,"C24":0,"C26":0,"C34":0,"C36":0,"C45":0,"C56":0,"Crystal Reference Frame":"X||a* Y|| b Z||c","Study":"Hauss\u221a\u00bahl [1993] rotated by Waeselmann et al."},
    {"Crystal System":"Monoclinic","Primary Phase":"Alkali feldspars","Phase":"Orthoclase (Or93Ab7)","Density(g\/cm3)":2.555,"C11":67.8,"C22":181.2,"C33":158.4,"C44":21.1,"C55":19.4,"C66":33.1,"C12":40.4,"C13":25.0,"C23":20.6,"C15":-1.1,"C25":-12.9,"C35":10.6,"C46":-11.6,"C14":0,"C16":0,"C24":0,"C26":0,"C34":0,"C36":0,"C45":0,"C56":0,"Crystal Reference Frame":"X||a* Y|| b Z||c","Study":"Waeselmann et al. [2016]"},
    {"Crystal System":"Triclinic","Primary Phase":"Plagioclase feldspar","Phase":"Albite (Or0Ab100)","Density(g\/cm3)":2.623,"C11":69.9,"C22":183.5,"C33":179.5,"C44":24.9,"C55":26.8,"C66":33.5,"C12":34.0,"C13":30.8,"C23":5.5,"C15":-2.4,"C25":-7.7,"C35":7.1,"C46":-7.2,"C14":5.1,"C16":-0.9,"C24":-3.9,"C26":-5.8,"C34":-8.7,"C36":-9.8,"C45":-2.4,"C56":0.5,"Crystal Reference Frame":"X||a* Y|| b Z|| [XxY]","Study":"Brown et al. [2006]"},
    {"Crystal System":"Triclinic","Primary Phase":"Plagioclase feldspar","Phase":"An0 (Albite)","Density(g\/cm3)":2.623,"C11":68.3,"C22":184.3,"C33":180.0,"C44":25.0,"C55":26.9,"C66":33.6,"C12":32.2,"C13":30.4,"C23":5.0,"C15":-2.3,"C25":-7.8,"C35":7.5,"C46":-7.2,"C14":4.9,"C16":-0.9,"C24":-4.4,"C26":-6.4,"C34":-9.2,"C36":-9.4,"C45":-2.4,"C56":0.6,"Crystal Reference Frame":"X||a* Y||b Z|| [XxY]","Study":"Brown et al. [2016]"},
    {"Crystal System":"Triclinic","Primary Phase":"Plagioclase feldspar","Phase":"An25 (Oligoclase)","Density(g\/cm3)":2.65,"C11":87.1,"C22":174.9,"C33":166.1,"C44":22.9,"C55":29.0,"C66":35.0,"C12":43.9,"C13":35.4,"C23":18.0,"C15":-0.4,"C25":-2.9,"C35":4.6,"C46":-5.2,"C14":6.1,"C16":-0.6,"C24":-5.9,"C26":-6.5,"C34":-2.9,"C36":-10.7,"C45":-1.3,"C56":0.8,"Crystal Reference Frame":"X||a* Y||b Z|| [XxY]","Study":"Brown et al. [2016]"},
    {"Crystal System":"Triclinic","Primary Phase":"Plagioclase feldspar","Phase":"An37 (Andesine)","Density(g\/cm3)":2.67,"C11":96.2,"C22":189.4,"C33":171.9,"C44":23.6,"C55":33.1,"C66":35.5,"C12":46.1,"C13":38.4,"C23":15.4,"C15":-0.2,"C25":-5.1,"C35":7.2,"C46":-4.8,"C14":5.9,"C16":-0.4,"C24":-7.0,"C26":-6.8,"C34":2.2,"C36":-9.8,"C45":-1.1,"C56":1.4,"Crystal Reference Frame":"X||a* Y||b Z|| [XxY]","Study":"Brown et al. [2016]"},
    {"Crystal System":"Triclinic","Primary Phase":"Plagioclase feldspar","Phase":"An48 (Andesine)","Density(g\/cm3)":2.67,"C11":104.6,"C22":201.4,"C33":172.8,"C44":22.9,"C55":33.0,"C66":35.6,"C12":51.5,"C13":43.9,"C23":14.5,"C15":0.1,"C25":-4.8,"C35":6.9,"C46":-3.8,"C14":6.5,"C16":-0.8,"C24":-2.4,"C26":-9.9,"C34":-0.4,"C36":-5.7,"C45":-1.0,"C56":2.1,"Crystal Reference Frame":"X||a* Y||b Z|| [XxY]","Study":"Brown et al. [2016]"},
    {"Crystal System":"Triclinic","Primary Phase":"Plagioclase feldspar","Phase":"An60 (Labradorite)","Density(g\/cm3)":2.69,"C11":109.3,"C22":185.5,"C33":164.1,"C44":22.2,"C55":33.1,"C66":36.8,"C12":53.1,"C13":42.1,"C23":21.9,"C15":1.2,"C25":0.7,"C35":2.5,"C46":1.4,"C14":7.6,"C16":-7.7,"C24":-2.9,"C26":-6.8,"C34":0.2,"C36":0.7,"C45":0.2,"C56":2.8,"Crystal Reference Frame":"X||a* Y||b Z|| [XxY]","Study":"Brown et al. [2016]"},
    {"Crystal System":"Triclinic","Primary Phase":"Plagioclase feldspar","Phase":"An67 (Labradorite)","Density(g\/cm3)":2.69,"C11":120.3,"C22":193.5,"C33":171.9,"C44":24.0,"C55":35.5,"C66":37.3,"C12":54.4,"C13":40.8,"C23":16.1,"C15":2.3,"C25":3.1,"C35":2.2,"C46":0.3,"C14":9.2,"C16":-10.1,"C24":0.9,"C26":-2.9,"C34":-0.9,"C36":-0.3,"C45":0.7,"C56":3.2,"Crystal Reference Frame":"X||a* Y||b Z|| [XxY]","Study":"Brown et al. [2016]"},
    {"Crystal System":"Triclinic","Primary Phase":"Plagioclase feldspar","Phase":"An78 (Bytownite)","Density(g\/cm3)":2.71,"C11":120.4,"C22":191.6,"C33":163.7,"C44":23.3,"C55":32.8,"C66":35.0,"C12":56.6,"C13":49.9,"C23":26.3,"C15":3.2,"C25":5.4,"C35":1.7,"C46":0.9,"C14":9.0,"C16":-3.0,"C24":2.1,"C26":-9.9,"C34":1.7,"C36":-8.1,"C45":0.8,"C56":4.5,"Crystal Reference Frame":"X||a* Y||b Z|| [XxY]","Study":"Brown et al. [2016]"},
    {"Crystal System":"Triclinic","Primary Phase":"Plagioclase feldspar","Phase":"An96 (Anorthite)","Density(g\/cm3)":2.73,"C11":132.2,"C22":200.2,"C33":163.9,"C44":24.6,"C55":36.6,"C66":36.0,"C12":64.0,"C13":55.3,"C23":31.9,"C15":5.1,"C25":3.5,"C35":0.5,"C46":-2.2,"C14":9.5,"C16":-10.8,"C24":7.5,"C26":-7.2,"C34":6.6,"C36":1.6,"C45":3.0,"C56":5.2,"Crystal Reference Frame":"X||a* Y||b Z|| [XxY]","Study":"Brown et al. [2016]"},
    {"Crystal System":"Triclinic","Primary Phase":"Clay minerals","Phase":"Kaolinite","Density(g\/cm3)":2.599,"C11":169.1,"C22":179.7,"C33":81.1,"C44":17.0,"C55":26.6,"C66":57.6,"C12":66.1,"C13":15.4,"C23":10.2,"C15":-34.0,"C25":-16.1,"C35":6.7,"C46":-12.4,"C14":-0.4,"C16":-7.8,"C24":-3.4,"C26":-0.1,"C34":-2.9,"C36":-0.1,"C45":-0.7,"C56":1.1,"Crystal Reference Frame":"X||a Y||[ZxX] Z|| [axb]","Study":"Militzer et al. [2011]"},
    {"Crystal System":"Triclinic","Primary Phase":"Clay minerals","Phase":"Nacrite","Density(g\/cm3)":2.607,"C11":131.8,"C22":157.9,"C33":75.0,"C44":13.2,"C55":17.7,"C66":62.2,"C12":41.5,"C13":10.2,"C23":14.0,"C15":-16.0,"C25":-3.8,"C35":9.3,"C46":-9.4,"C14":0.6,"C16":0.1,"C24":0.4,"C26":0.1,"C34":0.5,"C36":0.1,"C45":-0.5,"C56":-0.1,"Crystal Reference Frame":"X||a Y||[ZxX] Z|| [axb]","Study":"Militzer et al. [2011]"}
    ]
